Repository: Gflex39/CalphadThermoCode

File: Ca-Na.tdb
$CANA
$ -----------------------------------------------------------------------------
$ 2011.3.18
$ 
$ TDB file created by K.Hashimoto, T.Abe and Y.Sawada,
$
$ Particle Simulation and Thermodynamics Group, National Institute for 
$ Materials Science. 1-2-1 Sengen, Tsukuba, Ibaraki 305-0047, Japan
$ 
$ e-mail: abe.taichi@nims.go.jp
$
$ Copyright (C) NIMS 2011
$ -----------------------------------------------------------------------------
$
$ The parameter set is taken from   
$ thermodynamic modeling of the Ca-Li-Na system,
$ S.Zhang, D.Shin, Z.-K.Liu, CALPHAD, 27 (2003) 235-241.
$
$ -----------------------------------------------------------------------------
$ Comments
$ Bcc phase becomes stable at high temperatures, and has a lower critical 
$ solution temperature (about 1640K). Therefore, the high temperature limit 
$ for the assessed parameters is lower than the LCST.
$ T.A.
$ 
$ -----------------------------------------------------------------------------
$                  
 ELEMENT /-   ELECTRON_GAS              0.0000E+00  0.0000E+00  0.0000E+00!
 ELEMENT VA   VACUUM                    0.0000E+00  0.0000E+00  0.0000E+00!
 ELEMENT CA   FCC_A1                    4.0078E+01  6.1965E+03  4.1589E+01!
 ELEMENT NA   BCC_A2                    2.2990E+01  6.4475E+03  5.1447E+01!
$--------1---------2---------3---------4---------5---------6---------7---------8 
$ CA
FUNCTION GLIQCA 300 +5844.846+62.4838*T
   -16.3138*T*LN(T)-.01110455*T**2-133574*T**(-1);  500 Y
   +7838.856+18.2979*T-8.9874787*T*LN(T)-.02266537*T**2+3.338303E-06*T**3
   -230193*T**(-1);  1115 Y
   -2654.938+188.9223*T-35*T*LN(T);  3000 N !
FUNCTION GBCCCA 300 -7020.852+142.970155*T
   -28.2541*T*LN(T)+.0072326*T**2-4.500217E-06*T**3+60578*T**(-1); 716 Y
   +1640.475+1.999694*T-6.276*T*LN(T)-.0161921*T**2-523000*T**(-1); 1115 Y
   -142331.096+1023.54905*T-143.872698*T*LN(T)+.032543127*T**2
   -1.704079E-06*T**3+25353771*T**(-1);  3000 N  !
FUNCTION GFCCCA 300 -4955.062+72.794266*T
   -16.3138*T*LN(T)-.01110455*T**2-133574*T**(-1);  1115 Y
   -107304.428+799.982066*T-114.292247*T*LN(T)+.023733814*T**2
   -1.2438E-06*T**3+18245540*T**(-1);  3000 N  !
FUNCTION GHCPCA 300 -4455.062+73.494266*T
   -16.3138*T*LN(T)-.01110455*T**2-133574*T**(-1);  1115 Y
   -106804.428+800.682066*T-114.292247*T*LN(T)+.023733814*T**2
   -1.2438E-06*T**3+18245540*T**(-1);  3000 N  !
$NA
FUNCTION GLIQNA 200 -9408.414+253.596552*T-51.0393608*T*LN(T)+.072306633*T**2
   -4.3638283E-05*T**3+132154*T**(-1)-2.76132E-18*T**7;  370.87 Y
   -8400.44+192.587343*T-38.1198801*T*LN(T)+.009745854*T**2-1.70664E-06*T**3
   +34342*T**(-1);  2300 N !
FUNCTION GBCCNA 200 -11989.434+260.548732*T-51.0393608*T*LN(T)
   +.072306633*T**2-4.3638283E-05*T**3+132154*T**(-1); 370.87 Y
   -11009.884+199.619999*T-38.1198801*T*LN(T)+.009745854*T**2
   -1.70664E-06*T**3+34342*T**(-1)+1.65071E+23*T**(-9);  2300 N !
FUNCTION GFCCNA 200 -12039.434+261.848732*T-51.0393608*T*LN(T)
   +.072306633*T**2-4.3638283E-05*T**3+132154*T**(-1); 370.87 Y
   -11059.884+200.919999*T-38.1198801*T*LN(T)+.009745854*T**2
   -1.70664E-06*T**3+34342*T**(-1)+1.65071E+23*T**(-9);  2300 N !
FUNCTION GHCPNA 200 -12093.434+262.548732*T-51.0393608*T*LN(T)
   +.072306633*T**2-4.3638283E-05*T**3+132154*T**(-1); 370.87 Y
   -11113.884+201.619999*T-38.1198801*T*LN(T)+.009745854*T**2
   -1.70664E-06*T**3+34342*T**(-1)+1.65071E+23*T**(-9);  2300 N !
$
$ ------------------------------------------------------------------------------ 
 TYPE_DEFINITION % SEQ *!
 DEFINE_SYSTEM_DEFAULT ELEMENT 2 !
 DEFAULT_COMMAND DEF_SYS_ELEMENT VA /- !
$
$ ------------------------------------------------------------------------------ 
$ SOLUTION PHASES
$ ------------------------------------------------------------------------------ 
$
 PHASE LIQUID:L %  1  1.0  !
    CONSTITUENT LIQUID:L : CA,NA :  !
   PARAMETER G(LIQUID,CA;0)     300 +GLIQCA;             6000 N !
   PARAMETER G(LIQUID,NA;0)     300 +GLIQNA;             6000 N !
   PARAMETER G(LIQUID,CA,NA;0)  300 +28896-8.35*T;       6000 N !
   PARAMETER G(LIQUID,CA,NA;1)  300 -33-7.03*T;          6000 N !

 PHASE FCC_A1  %  1  1  !
    CONSTITUENT FCC_A1  : CA,NA :  !
   PARAMETER G(FCC_A1,CA;0)     300 +GFCCCA;             6000 N !
   PARAMETER G(FCC_A1,NA;0)     300 +GFCCNA;             6000 N !
   PARAMETER G(FCC_A1,CA,NA;0)  300 +30000;              6000 N !

 PHASE BCC_A2  %  1  1  !
    CONSTITUENT BCC_A2  : CA,NA :  !
   PARAMETER G(BCC_A2,CA;0)     300 +GBCCCA;             6000 N !
   PARAMETER G(BCC_A2,NA;0)     300 +GBCCNA;             6000 N !
   PARAMETER G(BCC_A2,CA,NA;0)  300 +56258-39.401*T;     6000 N !

 PHASE HCP_A3  %  1  1  !
    CONSTITUENT HCP_A3  : CA,NA :  !
   PARAMETER G(HCP_A3,CA;0)     300 +GHCPCA;             6000 N !
   PARAMETER G(HCP_A3,NA;0)     300 +GHCPNA;             6000 N !
   PARAMETER G(HCP_A3,CA,NA;0)  300 +15000;              6000 N !
$
$
$TARE-NIMS

File: Cu-Ni.tdb
$ CUNI
$
$ -----------------------------------------------------------------------------
$ 2007.2.5
$ 
$ TDB file created by K.Hashimoto and T.Abe,
$
$ Particle Simulation and Thermodynamics Group, National Institute for 
$ Materials Science. 1-2-1 Sengen, Tsukuba, Ibaraki 305-0047, Japan
$ 
$ e-mail: abe.taichi@nims.go.jp
$
$ Copyright (C) NIMS 2007
$ -----------------------------------------------------------------------------
$
$ Parameters for liquid are taken from 
$ S.Mey, CALPHAD, 16 (1992) 255-260.
$
$
$ -----------------------------------------------------------------------------
$
$ 
 
               
 ELEMENT /-   ELECTRON_GAS              0.0000E+00  0.0000E+00  0.0000E+00!
 ELEMENT VA   VACUUM                    0.0000E+00  0.0000E+00  0.0000E+00!
 ELEMENT CU   FCC_A1                    6.3546E+01  5.0041E+03  3.3150E+01!
 ELEMENT NI   FCC_A1                    5.8690E+01  4.7870E+03  2.9796E+01!
 
 
 FUNCTION GHSERCU    2.98150E+02  -7770.458+130.485403*T-24.112392*T*LN(T)
     -.00265684*T**2+1.29223E-07*T**3+52478*T**(-1);            1358.02 Y
      -13542.33+183.804197*T-31.38*T*LN(T)+3.64643E+29*T**(-9); 3200 N !
 FUNCTION GHSERNI    2.98150E+02  -5179.159+117.854*T-22.096*T*LN(T)
     -.0048407*T**2;  1.72800E+03  Y
      -27840.655+279.135*T-43.1*T*LN(T)+1.12754E+31*T**(-9);    3000 N !
 FUNCTION UN_ASS 298.15 0; 3000 N !
 
 TYPE_DEFINITION % SEQ *!
 DEFINE_SYSTEM_DEFAULT ELEMENT 2 !
 DEFAULT_COMMAND DEF_SYS_ELEMENT VA /- !


 PHASE LIQUID:L %  1  1.0  !
    CONSTITUENT LIQUID:L :CU,NI :  !

   PARAMETER G(LIQUID,CU;0)  2.98150E+02  +12964.84-9.510243*T
    -5.83932E-21*T**7+GHSERCU#;                                        1358.02 Y
    +13495.4-9.920463*T-3.64643E+29*T**(-9)+GHSERCU#;                  3200 N !
   PARAMETER G(LIQUID,NI;0)  2.98150E+02  +11235.527+108.457*T
    -22.096*T*LN(T)-.0048407*T**2-3.82318E-21*T**7;                    1728 Y
    -9549.775+268.598*T-43.1*T*LN(T);                                  3000 N !

   PARAMETER G(LIQUID,CU,NI;0)        2.98150E+02 +12048.61+1.29093*T; 6000 N !
   PARAMETER G(LIQUID,CU,NI;1)        2.98150E+02 -1861.61+0.94201*T;  6000 N !


 TYPE_DEFINITION & GES A_P_D FCC_A1 MAGNETIC  -3.0    2.80000E-01 !
 PHASE FCC_A1  %&  2 1   1 !
    CONSTITUENT FCC_A1  :CU%,NI% : VA% :  !
   PARAMETER G(FCC_A1,CU:VA;0)        2.98150E+02 +GHSERCU#;          3200 N !
   PARAMETER G(FCC_A1,NI:VA;0)        2.98150E+02 +GHSERNI#;          3000 N !
   PARAMETER TC(FCC_A1,NI:VA;0)       2.98150E+02 +633;               6000 N !
   PARAMETER BMAGN(FCC_A1,NI:VA;0)    2.98150E+02 +0.52;              6000 N !
   PARAMETER G(FCC_A1,CU,NI:VA;0)  298.15 +8047.72+3.42217*T; 6000 N !$ 1992Mey
   
   PARAMETER G(FCC_A1,CU,NI:VA;1)     2.98150E+02 -2041.30+0.99714*T; 6000 N !
   PARAMETER TC(FCC_A1,CU,NI:VA;0)    2.98150E+02 -935.5;             6000 N !
   PARAMETER TC(FCC_A1,CU,NI:VA;1)    2.98150E+02 -594.9;             6000 N !
   PARAMETER BMAGN(FCC_A1,CU,NI:VA;0) 2.98150E+02 -0.7320;            6000 N !
   PARAMETER BMAGN(FCC_A1,CU,NI:VA;1) 2.98150E+02 -0.3170;            6000 N !

File: Fe-Cr.tdb
$CRFE
$ -----------------------------------------------------------------------------
$ 2012.5.10
$ 
$ TDB file created by T.Abe, K.Hashimoto and Y.Sawada
$
$ Thermodynamic Modeling Group, National Institute for 
$ Materials Science. 1-2-1 Sengen, Tsukuba, Ibaraki 305-0047, Japan
$ 
$ e-mail: abe.taichi @ nims.go.jp
$
$ Copyright (C) NIMS 2012
$ -----------------------------------------------------------------------------
$
$ The parameter set is taken from
$ Revision of thermodynamic descriptions of the Fe-Cr and Fe-Ni liquid phases
$ B.-J.Lee, CALPHAD, 17 (1993), 251-268.
$
$ In the above paper, parameters except liquid were taken from 
$ Thermodynamic properties of the Cr-Fe system
$ J.-O.Andersson and B.Sundman, CALPHAD, 11 (1987), 83-92.
$
$ The lattice stability is taken from SGTE-Pure version 4.4, denoted 
$ as 1991Din.
$
$ -----------------------------------------------------------------------------
$
 ELEMENT CR  BCC_A2          5.1996E+01 4.0500E+03 2.3560E+01!
 ELEMENT FE  BCC_A2          5.5847E+01 4.4890E+03 2.7280E+01!
$
$ -----------------------------------------------------------------------------
$ Comments
$ Although magnetism of fcc phase is neglected in Andersson paper, magnetic
$ parameters for pure fcc-Fe and fcc-Cr were taken from 1991Din. The sigma
$ phase is modeled with the 8-4-18-type as in the andersson paper.  
$                                                                   T.A.
$--------1---------2---------3---------4---------5---------6---------7---------8
$
 TYPE_DEFINITION % SEQ *!
 DEFINE_SYSTEM_DEFAULT ELEMENT 2 !
$
$ -----------------------------------------------------------------------------
  FUNCTION GLIQCR 300 +15483.015+146.059775*T-26.908*T*LN(T)
   +0.00189435*T**2-1.47721E-06*T**3+139250*T**(-1)+2.37615E-21*T**7; 2180 Y
   -16459.984+335.616316*T-50*T*LN(T);                                6000 N !
  FUNCTION GLIQFE 300 +13265.87+117.57557*T
   -23.5143*T*LN(T)-.00439752*T**2-5.8927E-08*T**3+77359*T**(-1)
   -3.67516E-21*T**7;                                                 1811 Y
   -10838.83+291.302*T-46*T*LN(T);                                    6000 N !
  FUNCTION GBCCCR 300 -8856.94+157.48*T
 -26.908*T*LN(T)+0.00189435*T**2-1.47721E-06*T**3+139250*T**(-1);     2180 Y
  -34869.344+344.18*T-50*T*LN(T)-2.885261E+32*T**(-9);                6000 N !
  FUNCTION GBCCFE 300 +1225.7+124.134*T
 -23.5143*T*LN(T)-0.00439752*T**2-5.8927E-08*T**3+77359*T**(-1);      1811 Y
  -25383.581+299.31255*T-46*T*LN(T)+2.296031E+31*T**(-9);             6000 N !
  FUNCTION GFCCCR 300 -1572.94+157.643*T
 -26.908*T*LN(T)+0.00189435*T**2-1.47721E-06*T**3+139250*T**(-1);     2180 Y
  -27585.344+344.343*T-50*T*LN(T)-2.885261E+32*T**(-9);               6000 N !
  FUNCTION GFCCFE 300 -236.7+132.416*T
 -24.6643*T*LN(T)-0.00375752*T**2-5.8927E-08*T**3+77359*T**(-1);      1811 Y
  -27097.396+300.252559*T-46*T*LN(T)+2.788541E+31*T**(-9);            6000 N !
$
$ -----------------------------------------------------------------------------
 PHASE LIQUID:L % 1 1.0 !
  CONSTITUENT LIQUID:L :CR,FE : !
  PARAMETER G(LIQUID,CR;0)    300 +GLIQCR;                    6000 N ! $1991Din
  PARAMETER G(LIQUID,FE;0)    300 +GLIQFE;                    6000 N ! $1991Din
  PARAMETER G(LIQUID,CR,FE;0) 300 -17737+7.996546*T;          6000 N ! $Present work
  PARAMETER G(LIQUID,CR,FE;1) 300 -1331;                      6000 N ! $Present work
$
$ -----------------------------------------------------------------------------
 TYPE_DEFINITION & GES A_P_D BCC_A2 MAGNETIC -1.0  4.00000E-01 !
 PHASE BCC_A2 %& 1 1 !
  CONSTITUENT BCC_A2 : CR,FE : !
  PARAMETER G(BCC_A2,CR;0)        300 +GBCCCR;                6000 N ! $1991Din
  PARAMETER TC(BCC_A2,CR;0)       300 -311.5;                 6000 N ! $1987And
  PARAMETER BMAGN(BCC_A2,CR;0)    300 -0.008;                 6000 N ! $1987And
  PARAMETER G(BCC_A2,FE;0)        300 +GBCCFE;                6000 N ! $1991Din
  PARAMETER TC(BCC_A2,FE;0)       300 +1043;                  6000 N ! $1987And
  PARAMETER BMAGN(BCC_A2,FE;0)    300 +2.22;                  6000 N ! $1987And
  PARAMETER TC(BCC_A2,CR,FE;0)    300 +1650;                  6000 N ! $1987And
  PARAMETER TC(BCC_A2,CR,FE;1)    300 +550;                   6000 N ! $1987And
  PARAMETER BMAGN(BCC_A2,CR,FE;0) 300 -0.85;                  6000 N ! $1987And
  PARAMETER G(BCC_A2,CR,FE;0)     300 +20500-9.68*T;          6000 N ! $1987And
$
$ -----------------------------------------------------------------------------
 TYPE_DEFINITION ' GES A_P_D FCC_A1 MAGNETIC -3.0  2.80000E-01 !
 PHASE FCC_A1 %' 1 1 !
  CONSTITUENT FCC_A1 :CR,FE : !
  PARAMETER G(FCC_A1,CR;0)     300 +GFCCCR;                   6000 N ! $1991Din
  PARAMETER TC(FCC_A1,CR;0)    300 -1109;                     6000 N ! $1991Din
  PARAMETER BMAGN(FCC_A1,CR;0) 300 -2.46;                     6000 N ! $1991Din
  PARAMETER G(FCC_A1,FE;0)     300 +GFCCFE;                   6000 N ! $1991Din
  PARAMETER TC(FCC_A1,FE;0)    300 -201;                      6000 N ! $1991Din
  PARAMETER BMAGN(FCC_A1,FE;0) 300 -2.1;                      6000 N ! $1991Din
  PARAMETER G(FCC_A1,CR,FE;0)  300 +10833-7.477*T;            6000 N ! $1987And
  PARAMETER G(FCC_A1,CR,FE;1)  300 +1410;                     6000 N ! $1987And
$
$ -----------------------------------------------------------------------------
 PHASE SIGMA % 3 8  4  18 !
  CONSTITUENT SIGMA :FE : CR : CR,FE : !
  PARAMETER G(SIGMA,FE:CR:CR;0) 300  
                  +92300-95.96*T+8*GFCCFE+4*GBCCCR+18*GBCCCR; 6000 N ! $1987And
  PARAMETER G(SIGMA,FE:CR:FE;0) 300 
                 +117300-95.96*T+8*GFCCFE+4*GBCCCR+18*GBCCFE; 6000 N ! $1987And
$
$ -----------------------------------------------------------------------------
$CRFE-NIMS
