Repository: Gflex39/CalphadThermoCode

File: Al-Li.tdb
$AL-LI$ -----------------------------------------------------------------------------
$ 2009.3.22
$ 
$ TDB file created by K.Hashimoto, T.Abe and Y.Sawada
$
$ Particle Simulation and Thermodynamics Group, National Institute for 
$ Materials Science. 1-2-1 Sengen, Tsukuba, Ibaraki 305-0047, Japan
$ 
$ e-mail: abe.taichi@nims.go.jp
$
$ Copyright (C) NIMS 2009
$
$-------------------------------------------------------------------------------
$
$ The parameter set is taken from 
$
$     2009-03-22
$
$     Thermodynamic assessment of the Al-Li system
$     R.Hallstedt,O.Kim,
$     International J. Mat. Res. (formerly Z.Metallkd.) 98 (2007), 961-969.
$
$
$-------------------------------------------------------------------------------
$   
 ELEMENT /-   ELECTRON_GAS              0.0000E+00  0.0000E+00  0.0000E+00!
 ELEMENT VA   VACUUM                    0.0000E+00  0.0000E+00  0.0000E+00!
 ELEMENT AL   FCC_A1                    2.6982E+01  4.5773E+03  2.8322E+01! 
 ELEMENT LI   BCC_A2                    6.9410E+00  4.6233E+03  2.9095E+01!

$
$-------------------------------------------------------------------------------
$ 
                                                                              
 Function GHSERAL    298.15
        -7976.15+137.093038*T-24.3671976*T*LN(T)-1.884662E-3*T**2
        -0.877664E-6*T**3+74092*T**(-1);       700 Y
        -11276.24+223.048446*T-38.5844296*T*LN(T)+18.531982E-3*T**2
        -5.764227E-6*T**3+74092*T**(-1);       933.47 Y
        -11278.378+188.684153*T-31.748192*T*LN(T)
        -1230.524E25*T**(-9);                  2900 N !
 Function GALLIQ     298.15
        3028.879+125.251171*T-24.3671976*T*LN(T)-1.884662E-3*T**2
        -0.877664E-6*T**3+74092*T**(-1)+79.337E-21*T**7;            700 Y
        -271.21+211.206579*T-38.5844296*T*LN(T)+18.531982E-3*T**2
        -5.764227E-6*T**3+74092*T**(-1)+79.337E-21*T**7;            933.47 Y
        -795.996+177.430178*T-31.748192*T*LN(T);                    2900 N !
 Function GALBCC     298.15
        2106.85+132.280038*T-24.3671976*T*LN(T)-1.884662E-3*T**2
        -0.877664E-6*T**3+74092*T**(-1);                            700 Y
        -1193.24+218.235446*T-38.5844296*T*LN(T)+18.531982E-3*T**2
        -5.764227E-6*T**3+74092*T**(-1);                            933.47 Y
        -1195.378+183.871153*T-31.748192*T*LN(T)
        -1230.524E25*T**(-9);                                       2900 N !

 Function GHSERLI     200.00
        -10583.817+217.637482*T-38.940488*T*LN(T)+35.466931E-3*T**2
        -19.869816E-6*T**3+159994*T**(-1);                          453.60 Y
        -559579.123+10547.879893*T-1702.8886493*T*LN(T)+2258.329444E-3*T**2
        -571.066077E-6*T**3+33885874*T**(-1);                       500 Y
        -9062.994+179.278285*T-31.2283718*T*LN(T)+2.633221E-3*T**2
        -0.438058E-6*T**3-102387*T**(-1);                           3000 N !
 
 Function GLILIQ      200.00
        -7883.612+211.841861*T-38.940488*T*LN(T)+35.466931E-3*T**2
        -19.869816E-6*T**3+159994*T**(-1);                          250 Y
        12015.027-362.187078*T+61.6104424*T*LN(T)-182.426463E-3*T**2
        +63.955671E-6*T**3-559968*T**(-1);                          453.60 Y
        -6057.31+172.652183*T-31.2283718*T*LN(T)+2.633221E-3*T**2
        -0.438058E-6*T**3-102387*T**(-1);                           3000 N !

 
 Function GLIFCC      200.00
        -10691.817+218.937482*T-38.940488*T*LN(T)+35.466931E-3*T**2
        -19.869816E-6*T**3+159994*T**(-1);                           453.60 Y
        -559687.123+10549.179893*T-1702.8886493*T*LN(T)+2258.329444E-3*T**2
        -571.066077E-6*T**3+33885874*T**(-1);                        500 Y
        -9170.994+180.578285*T-31.2283718*T*LN(T)+2.633221E-3*T**2
        -0.438058E-6*T**3-102387*T**(-1);                            3000 N !

 Function UB1     298.15   -3360+1.80*T;            6000  N ! $ Bcc
 Function UB2     298.15   -4230+1.86*T;            6000  N ! $ Bcc
 Function LBREC   298.15   +15000;                  6000  N ! $ Bcc
 Function DBAL3LI 298.15   +3700;                   6000  N ! $ Bcc
 Function DBALLI3 298.15   +3250;                   6000  N ! $ Bcc
 Function LB0     298.15   +0;                      6000  N ! $ Bcc
 Function LB1     298.15   +0;                      6000  N ! $ Bcc
 Function LB2     298.15   +0;                      6000  N ! $ Bcc

 Function GBAL3LI 298.15   +2*UB1+1.5*UB2+DBAL3LI;  6000  N ! $ Bcc
 Function GBB2    298.15   +4*UB1;                  6000  N ! $ Bcc
 Function GBB32   298.15   +2*UB1+3*UB2;            6000  N ! $ Bcc
 Function GBALLI3 298.15   +2*UB1+1.5*UB2+DBALLI3;  6000  N ! $ Bcc

 Function UF1     298.15   -3270+1.96*T;            6000  N ! $ Fcc
 Function LFREC   298.15   +UF1;                    6000  N ! $ Fcc
 Function DFAL3LI 298.15   +1750-4.7*T;             6000  N ! $ Fcc
 Function DFALLI3 298.15   +4900;                   6000  N ! $ Fcc
 Function LF0     298.15   +2960-1.56*T;            6000  N ! $ Fcc
 Function LF1     298.15   +0;                      6000  N ! $ Fcc
 Function LF2     298.15   +0;                      6000  N ! $ Fcc

 Function GFAL3LI   298.15   +3*UF1+DFAL3LI;        6000  N ! $ Fcc
 Function GFAL2LI2  298.15   +4*UF1;                6000  N ! $ Fcc
 Function GFALLI3   298.15   +3*UF1+DFALLI3;        6000  N ! $ Fcc

 Function UN_ASS     298.15   0;                    6000  N !
 Function ZERO       298.15   0;                    6000  N !

$
$-------------------------------------------------------------------------------
$ 
$
 TYPE_DEFINITION % SEQ *!
$
 PHASE LIQUID  %  1  1  !
   CONSTITUENT LIQUID :AL,LI: !
   Para  G(LIQUID,AL;0)  298.15  +GALLIQ;               6000 N !
   Para  G(LIQUID,LI;0)  298.15  +GLILIQ;               6000 N ! 
   Para  G(LIQUID,AL,LI;0)    298.15  -44200+20.6*T;    6000 N !
   Para  G(LIQUID,AL,LI;1)    298.15  +13600-5.3*T;     6000 N !
   Para  G(LIQUID,AL,LI;2)    298.15  +14200;           6000 N !
   Para  G(LIQUID,AL,LI;3)    298.15  -12100;           6000 N !
   Para  G(LIQUID,AL,LI;4)    298.15  -7100;            6000 N !

TYPE_DEFINITION + GES A_P_D BCC_DIS MAGNETIC  -1.0    0.4 !
 PHASE BCC_DIS  %+  1   1   !
   CONSTITUENT BCC_DIS  :AL,LI:  !
   Para  G(BCC_DIS,AL;0)  298.15     +GALBCC  +1;              6000 N !
   Para  G(BCC_DIS,LI;0)  298.15     +GHSERLI +1;              6000 N !
   Para  G(BCC_DIS,AL,LI;0)  298.15
                     +GBAL3LI+0.5*GBB2+GBB32 +GBALLI3+4*LB0; 6000 N !
   Para  G(BCC_DIS,AL,LI;1)  298.15 +2*GBAL3LI-2*GBALLI3+4*LB1; 6000 N !
   Para  G(BCC_DIS,AL,LI;2)  298.15
                     +GBAL3LI-0.5*GBB2-GBB32 +GBALLI3+4*LB2; 6000 N !


TYPE_DEFINITION - GES A_P_D BCC_A2 MAGNETIC  -1.0    0.4 !
 PHASE BCC_A2  %-  1   1   !
   CONSTITUENT BCC_A2  :AL,LI:  !
   Para  G(BCC_A2,AL;0)  298.15     +GALBCC;               6000 N !
   Para  G(BCC_A2,LI;0)  298.15     +GHSERLI;              6000 N !
   Para  G(BCC_A2,AL,LI;0)  298.15  
                    +GBAL3LI+0.5*GBB2+GBB32 +GBALLI3+4*LB0; 6000 N !
   Para  G(BCC_A2,AL,LI;1)  298.15 +2*GBAL3LI-2*GBALLI3+4*LB1; 6000 N !
   Para  G(BCC_A2,AL,LI;2)  298.15 
                    +GBAL3LI-0.5*GBB2-GBB32 +GBALLI3+4*LB2; 6000 N !



Type_Definition ( GES A_P_D BCC_B2 dis_part BCC_A2 ,,,!
 PHASE BCC_B2 %(  4  0.25  0.25  0.25  0.25  !
   CONSTITUENT BCC_B2  :AL,LI:AL,LI:AL,LI:AL,LI:  !
   Para  G(BCC_B2, AL:AL:AL:AL;0) 298.15        +0;       6000 N !
   Para  G(BCC_B2, LI:LI:LI:LI;0) 298.15        +0;       6000 N !
$  D03  AL3LI1  (L12- B3C) 
   Para  G(BCC_B2, LI:AL:AL:AL;0) 298.15  GBAL3LI;       6000 N !
   Para  G(BCC_B2, AL:LI:AL:AL;0) 298.15  GBAL3LI;       6000 N !
   Para  G(BCC_B2, AL:AL:LI:AL;0) 298.15  GBAL3LI;       6000 N !
   Para  G(BCC_B2, AL:AL:AL:LI;0) 298.15  GBAL3LI;       6000 N !
$  B2-ALLI, B32-ALLI   (L10- BC) 
   Para  G(BCC_B2, AL:AL:LI:LI;0) 298.15  GBB2;          6000 N !
   Para  G(BCC_B2, AL:LI:AL:LI;0) 298.15  GBB32;         6000 N !
   Para  G(BCC_B2, AL:LI:LI:AL;0) 298.15  GBB32;         6000 N !
   Para  G(BCC_B2, LI:AL:AL:LI;0) 298.15  GBB32;         6000 N !
   Para  G(BCC_B2, LI:AL:LI:AL;0) 298.15  GBB32;         6000 N !
   Para  G(BCC_B2, LI:LI:AL:AL;0) 298.15  GBB2;          6000 N !
$  D03  AL1LI3  (L12- BC3)
   Para  G(BCC_B2, AL:LI:LI:LI;0) 298.15  GBALLI3;       6000 N !
   Para  G(BCC_B2, LI:AL:LI:LI;0) 298.15  GBALLI3;       6000 N !
   Para  G(BCC_B2, LI:LI:AL:LI;0) 298.15  GBALLI3;       6000 N !
   Para  G(BCC_B2, LI:LI:LI:AL;0) 298.15  GBALLI3;       6000 N !
$
$  Regular Parameters
$          B,C:*:*:*: = 0
$        
$  RECIPROCAL Parameter S, SRO
$
   Para  G(BCC_B2, AL,LI:AL,LI:*:*;0) 298.15  LBREC;    6000 N !
   Para  G(BCC_B2, AL,LI:*:AL,LI:*;0) 298.15  LBREC;    6000 N !
   Para  G(BCC_B2, AL,LI:*:*:AL,LI;0) 298.15  LBREC;    6000 N !
   Para  G(BCC_B2, *:AL,LI:AL,LI:*;0) 298.15  LBREC;    6000 N !
   Para  G(BCC_B2, *:AL,LI:*:AL,LI;0) 298.15  LBREC;    6000 N !
   Para  G(BCC_B2, *:*:AL,LI:AL,LI;0) 298.15  LBREC;    6000 N !


TYPE_DEFINITION / GES A_P_D FCC_A1 MAGNETIC  -3.0    0.28 !
 PHASE FCC_A1  %/   1    1    !
   CONSTITUENT FCC_A1  :AL,LI:  !
   Para  G(FCC_A1,AL;0)  298.15 +GHSERAL;                   6000 N !
   Para  G(FCC_A1,LI;0)  298.15 +GLIFCC;                    6000 N !
   Para  G(FCC_A1,AL,LI;0)  298.15 
                 +GFAL3LI+1.5*GFAL2LI2+GFALLI3+1.5*LFREC+4*LF0;  6000 N !
   Para  G(FCC_A1,AL,LI;1)  298.15 
                 +2*GFAL3LI-2*GFALLI3+4*LF1;  6000 N !
   Para  G(FCC_A1,AL,LI;2)  298.15
                 +GFAL3LI-1.5*GFAL2LI2+GFALLI3-1.5*LFREC+4*LF2;  6000 N !

Type_Definition ) GES A_P_D ORDER dis_part FCC_A1 ,,,!
 PHASE ORDER %)  4  0.25  0.25  0.25  0.25  !
   CONSTITUENT ORDER  :AL,LI:AL,LI:AL,LI:AL,LI:  !
   Para  G(ORDER, AL:AL:AL:AL;0) 298.15        0;       6000 N !
   Para  G(ORDER, LI:LI:LI:LI;0) 298.15        0;       6000 N !
$  (L12- B3C) 
   Para  G(ORDER, LI:AL:AL:AL;0) 298.15  GFAL3LI;       6000 N !
   Para  G(ORDER, AL:LI:AL:AL;0) 298.15  GFAL3LI;       6000 N !
   Para  G(ORDER, AL:AL:LI:AL;0) 298.15  GFAL3LI;       6000 N !
   Para  G(ORDER, AL:AL:AL:LI;0) 298.15  GFAL3LI;       6000 N !
$  (L10- BC) 
   Para  G(ORDER, AL:AL:LI:LI;0) 298.15  GFAL2LI2;      6000 N !
   Para  G(ORDER, AL:LI:AL:LI;0) 298.15  GFAL2LI2;      6000 N !
   Para  G(ORDER, AL:LI:LI:AL;0) 298.15  GFAL2LI2;      6000 N !
   Para  G(ORDER, LI:AL:AL:LI;0) 298.15  GFAL2LI2;      6000 N !
   Para  G(ORDER, LI:AL:LI:AL;0) 298.15  GFAL2LI2;      6000 N !
   Para  G(ORDER, LI:LI:AL:AL;0) 298.15  GFAL2LI2;      6000 N !
$  (L12- BC3)
   Para  G(ORDER, AL:LI:LI:LI;0) 298.15  GFALLI3;       6000 N !
   Para  G(ORDER, LI:AL:LI:LI;0) 298.15  GFALLI3;       6000 N !
   Para  G(ORDER, LI:LI:AL:LI;0) 298.15  GFALLI3;       6000 N !
   Para  G(ORDER, LI:LI:LI:AL;0) 298.15  GFALLI3;       6000 N !
$
$  Regular Parameters
$          B,C:*:*:*: = 0
$        
$  RECIPROCAL Parameters, SRO
$
   Para  G(ORDER, AL,LI:AL,LI:*:*;0) 298.15  LFREC;    6000 N !
   Para  G(ORDER, AL,LI:*:AL,LI:*;0) 298.15  LFREC;    6000 N !
   Para  G(ORDER, AL,LI:*:*:AL,LI;0) 298.15  LFREC;    6000 N !
   Para  G(ORDER, *:AL,LI:AL,LI:*;0) 298.15  LFREC;    6000 N !
   Para  G(ORDER, *:AL,LI:*:AL,LI;0) 298.15  LFREC;    6000 N !
   Para  G(ORDER, *:*:AL,LI:AL,LI;0) 298.15  LFREC;    6000 N !


 PHASE AL2LI3  %   2   2   3 !
   CONSTITUENT AL2LI3  :AL: LI :  !
   Para  G(AL2LI3,AL:LI;0)  298.15 -93990+34.5*T+2*GHSERAL+3*GHSERLI; 6000 N !


 PHASE AL4LI9  %   2   4   9 !
   CONSTITUENT AL4LI9  :AL: LI :  !
   Para  G(AL4LI9,AL:LI;0)  298.15 -193780+71.7*T+4*GHSERAL+9*GHSERLI; 6000 N !

$-end

File: Ba-Ga.tdb
$ Ba-Ga 
$--------1---------2---------3---------4---------5---------6---------7---------8
$
$ TDB-file for the thermodynamic assessment of the Ba-Ga system
$
$------------------------------------------------------------------------------
$ 2015.7.1
$ 
$ TDB file created by T.Abe and S.Fujita
$
$ Thermodynamics Modeling Group, National Institute for 
$ Materials Science. 1-2-1 Sengen, Tsukuba, Ibaraki 305-0047, Japan
$ e-mail: abe.taichi (at) nims.go.jp 
$ Copyright (C) NIMS 2015
$
$ ------------------------------------------------------------------------------
$ PARAMETERS ARE TAKEN FROM
$
$ Thermodynamic assessment of the Ga-X (X=B, Ca, Sr, Ba) systems 
$ supported by first-principles calculations,
$ Xi Li, Kaiming Cheng, Xiaoming Yuan, Dongdong Zhao, Jinghua Xin
$ Weiwei Wang, Cong Zhang, Yong Du, CALPHAD, 43 (2013) 52-60.
$
$ ------------------------------------------------------------------------------
 ELEMENT /-   ELECTRON_GAS              0.0000E+00  0.0000E+00  0.0000E+00!
 ELEMENT VA   VACUUM                    0.0000E+00  0.0000E+00  0.0000E+00!
 ELEMENT BA   BCC_A2                    1.3733E+02  0.0000E+00  0.0000E+00!
 ELEMENT GA   ORTHORHOMBIC_GA           6.9723E+01  5.5731E+03  4.0828E+01!
$ 
$ ------------------------------------------------------------------------------
 TYPE_DEFINITION % SEQ *!
 DEFINE_SYSTEM_DEFAULT ELEMENT 2 !
 DEFAULT_COMMAND DEF_SYS_ELEMENT VA /- !
$
$ ------------------------------------------------------------------------------
$ Ba Unary5.0
$ ------------------------------------------------------------------------------
 FUNCTION GHSERBA  298.15
 -17685.226+233.78606*T-42.889*T*LN(T)-1.8314E-3*T**2-0.000095E-6*T**3
 +705880*T**(-1);  1000.00 Y
 -64873.614+608.188389*T-94.2824199*T*LN(T)+19.504772E-3*T**2-1.051353E-6*T**3
 +8220192*T**(-1);  2995.00 Y
 8083.889+136.780042*T-32.2*T*LN(T);  4000.00 N !
 
 FUNCTION GLIQBA   298.15
 -9738.988+229.540143*T-43.4961089*T*LN(T)-2.346416E-3*T**2+0.991223E-6*T**3
 +723016*T**(-1);  1000.00 Y
 -7381.093+235.49642*T-45.103*T*LN(T)+2.154E-3*T**2+0.000027E-6*T**3
 -365*T**(-1);  2995.00 Y
 11940.282+132.212*T-32.2*T*LN(T);  4000.00 N !
 
 FUNCTION GHCPBA 298.15 2000+1.3*T+GHSERBA; 4000 N !
 
 FUNCTION GFCCBA 298.15 1800+0.6*T+GHSERBA; 4000 N !
 
$ ------------------------------------------------------------------------------
$ GA Unary5.0
$ ------------------------------------------------------------------------------
 FUNCTION GHSERGA  200.00
 -21312.331+585.263691*T-108.2287832*T*LN(T)+227.155636E-3*T**2
 -118.575257E-6*T**3+439954*T**(-1);   302.91 Y
 -7055.643+132.73019*T-26.0692906*T*LN(T)+0.1506E-3*T**2-0.040173E-6*T**3
 -118332*T**(-1)+164.547E21*T**(-9);  4000.00 N !
 
 FUNCTION GLIQGA 200 5491.298-18.073995*T-70.171E-18*T**7+GHSERGA; 302.91 Y
 -1389.188+114.049043*T-26.0692906*T*LN(T)+0.1506E-3*T**2-0.040173E-6*T**3
 -118332*T**(-1); 4000 N !
 
 FUNCTION GHCPGA 200 4500-9.5*T+GHSERGA; 4000 N !
 
 FUNCTION GFCCGA 200 3800-10.2*T+GHSERGA; 4000 N !
 
 FUNCTION GBCCGA 200 4500-11.7*T+GHSERGA; 4000 N !
 
$ ------------------------------------------------------------------------------
$  PARAMETERS 
$ ------------------------------------------------------------------------------
 PHASE LIQUID % 1 1 !
 CONSTITUENT LIQUID : BA,GA : !
 PAR G(LIQUID,BA;0) 298.15 +GLIQBA;                                  4000 N !
 PAR G(LIQUID,GA;0) 298.15 +GLIQGA;                                  4000 N !
 PAR G(LIQUID,BA,GA;0) 298.15 -96908-9.8*T;                          4000 N !
 PAR G(LIQUID,BA,GA;1) 298.15 +53901-18.2*T;                         4000 N !
 
 PHASE BCC % 1 1 !
 CONSTITUENT BCC : BA : !
 PAR G(BCC,BA;0) 298.15 +GHSERBA;                                    4000 N !
 
 PHASE ORTHO % 1 1 !
 CONSTITUENT ORTHO : GA : !
 PAR G(ORTHO,GA;0) 298.15 +GHSERGA;                                  4000 N !
 
 PHASE BA10GA % 2 0.9090 0.0909 !
 CONSTITUENT BA10GA : BA : GA : !
 PAR G(BA10GA,BA:GA;0) 298.15 -7153+0.9090*GHSERBA+0.0909*GHSERGA;   4000 N !
 
 PHASE BA8GA7 % 2 0.5333 0.4667 !
 CONSTITUENT BA8GA7 : BA : GA : !
 PAR G(BA8GA7,BA:GA;0) 298.15 -34446+0.5333*GHSERBA+0.4667*GHSERGA;  4000 N !
 
 PHASE BAGA2 % 2 0.3333 0.6667 !
 CONSTITUENT BAGA2 : BA : GA : !
 PAR G(BAGA2,BA:GA;0) 298.15 -43542+0.333*GHSERBA+0.6667*GHSERGA;    4000 N !
 
 PHASE BAGA4 % 2 0.2 0.8 !
 CONSTITUENT BAGA4 : BA : GA : !
 PAR G(BAGA4,BA:GA;0) 298.15 -46920+4.5*T+0.2*GHSERBA+0.8*GHSERGA;   4000 N !
 
 PHASE BA5GA6 % 2 0.4545 0.5455 !
 CONSTITUENT BA5GA6 : BA : GA : !
 PAR G(BA5GA6,BA:GA;0) 298.15 -38289+0.4545*GHSERBA+0.5455*GHSERGA;  4000 N !
$
$ ----------------------------------------------------------------- END OF LINE
$

File: Fe-Co.tdb
$ COFE
$
$ TDB-file for the thermodynamic assessment of the Co-Fe system
$
$--------------------------------------------------------------------------
$ 2013.01.08
$ 
$ TDB file created by T.Abe, K.Hashimoto and Y.sawada
$
$ Particle Simulation and Thermodynamics Group, National Institute for 
$ Materials Science. 1-2-1 Sengen, Tsukuba, Ibaraki 305-0047, Japan
$ e-mail: abe.taichi @nims.go.jp
$ Copyright (C) NIMS 2008
$
$
$ PARAMETERS ARE TAKEN FROM 
$  Ohnuma, I., Enoki, H., Ikeda, O., Kainuma, R., Ohtani, H., Sundman, B.,
$  and Ishida, K. Acta Materialia  50  (2002) p.379
$
$--------------------------------------------------------------------------
$ 2013.06.18
$ Mistype
$ FUNCTION GFEFCC   298.15
$    -236.7+132.416*T-24.6643*T*LN(T)-3.75752E-3*T**2-0.058927E-6*T**3
$    +77359*T**(-1);                                                     1811 Y
$    -27097.3963+300.252559*T-46*T*LN(T)+2788.54E28*T**(-9);      6000 ! $Unary
$ ==>
$ FUNCTION GFEFCC   298.15
$    -236.7+132.416*T-24.6643*T*LN(T)-3.75752E-3*T**2-0.058927E-6*T**3
$    +77359*T**(-1);                                                     1811 Y
$    -27097.3963+300.252559*T-46*T*LN(T)+2788.54E28*T**(-9);    6000 N ! $Unary
$------------------------------------------------------------------------------
$
 ELEMENT /- 	ELECTRON_GAS 	0.0000E+00 0.0000E+00 0.0000E+00!
 ELEMENT VA 	VACUUM 		0.0000E+00 0.0000E+00 0.0000E+00!
 ELEMENT CO 	HCP_A3 		5.8933E+01 0.0000E+00 0.0000E+00!
 ELEMENT FE 	BCC_A2 		5.5847E+01 4.4890E+03 2.7280E+01!
 
$------------------------------------------------------------------------------
$ PARAMETERS FOR LIQUID PHASE
$------------------------------------------------------------------------------
 FUNCTION GHSERCO  298.15
    +310.241+133.36601*T-25.0861*T*LN(T)-2.654739E-3*T**2-0.17348E-6*T**3
    +72527*T**(-1);                                                      1768 Y
    -17197.666+253.28374*T-40.5*T*LN(T)+934.88E28*T**(-9);      6000 N ! $Unary
    
 FUNCTION GCOLIQ   298.15
    +15395.278+124.434078*T-25.0861*T*LN(T)-2.654739E-3*T**2-0.17348E-6*T**3
    +72527*T**(-1)-219.801E-23*T**7;                                     1768 Y
    -846.61+243.599944*T-40.5*T*LN(T);                          6000 N ! $Unary
    
 FUNCTION GCOBCC   298.15
    +3248.241+132.65221*T-25.0861*T*LN(T)-2.654739E-3*T**2-0.17348E-6*T**3
    +72527*T**(-1);                                                      1768 Y
    -14259.666+252.56994*T-40.5*T*LN(T)+934.88E28*T**(-9);      6000 N ! $Unary
    
 FUNCTION GCOFCC  298.15
    +737.832+132.750762*T-25.0861*T*LN(T)-2.654739E-3*T**2-0.17348E-6*T**3
    +72527*T**(-1);                                                      1768 Y
    -16770.075+252.668487*T-40.5*T*LN(T)+934.88E28*T**(-9);     6000 N ! $Unary

 FUNCTION GHSERFE  298.15
    +1225.7+124.134*T-23.5143*T*LN(T)-4.39752E-3*T**2-0.058927E-6*T**3
    +77359*T**(-1);                                                      1811 Y
    -25383.581+299.31255*T-46*T*LN(T)+2296.03E28*T**(-9);       6000 N ! $Unary

 FUNCTION GFELIQ   298.15
    +13265.87+117.57557*T-23.5143*T*LN(T)-4.39752E-3*T**2-0.058927E-6*T**3
    +77359*T**(-1)-367.516E-23*T**7;                                     1811 Y
    -10838.83+291.302*T-46*T*LN(T);                             6000 N ! $Unary
    
 FUNCTION GFEFCC   298.15
    -236.7+132.416*T-24.6643*T*LN(T)-3.75752E-3*T**2-0.058927E-6*T**3
    +77359*T**(-1);                                                      1811 Y
    -27097.3963+300.252559*T-46*T*LN(T)+2788.54E28*T**(-9);     6000 N ! $Unary
    
 FUNCTION GFEHCP   298.15
    -2480.08+136.725*T-24.6643*T*LN(T)-3.75752E-3*T**2-0.058927E-6*T**3
    +77359*T**(-1);                                                      1811 Y
    -29340.776+304.561559*T-46*T*LN(T)+2788.54E28*T**(-9);      6000 N ! $Unary

$------------------------------------------------------------------------------
 TYPE_DEFINITION % SEQ *!
 DEFINE_SYSTEM_DEFAULT ELEMENT 2 !
 DEFAULT_COMMAND DEF_SYS_ELEMENT VA /- !

$------------------------------------------------------------------------------
$ PARAMETERS FOR LIQUID PHASE
$------------------------------------------------------------------------------
 PHASE LIQUID:L % 1 1.0 !
  CONSTITUENT LIQUID:L :CO,FE : !
  PARAMETER G(LIQUID,CO;0)    298.15    +GCOLIQ#;                      6000 N !
  PARAMETER G(LIQUID,FE;0)    298.15    +GFELIQ#;                      6000 N !
  PARAMETER G(LIQUID,CO,FE;0) 298.15    -9753.82;                      6000 N !
  PARAMETER G(LIQUID,CO,FE;2) 298.15    +2757.96;                      6000 N !

$------------------------------------------------------------------------------
$ PARAMETERS FOR BCC PHASE
$------------------------------------------------------------------------------
$ THIS PHASE HAS A DISORDERED CONTRIBUTION FROM BCC_A2 
 TYPE_DEFINITION ' GES A_P_D B2_BCC MAGNETIC -1.0 4.00000E-01 !
 PHASE B2_BCC %'( 3 .5 .5 3 !
  CONSTITUENT B2_BCC :CO,FE : CO,FE : VA : !
  PARAMETER G(B2_BCC,CO:CO:VA;0)        298.15  0;                     6000 N !
  PARAMETER TC(B2_BCC,CO:CO:VA;0)       298.15  0;                     6000 N !
  PARAMETER BMAGN(B2_BCC,CO:CO:VA;0)    298.15  0;                     6000 N !
  PARAMETER G(B2_BCC,FE:CO:VA;0)        298.15  -1621.23;              6000 N !
  PARAMETER TC(B2_BCC,FE:CO:VA;0)       298.15  +370;                  6000 N !
  PARAMETER BMAGN(B2_BCC,FE:CO:VA;0)    298.15  +.1;                   6000 N !
  PARAMETER G(B2_BCC,CO:FE:VA;0)        298.15  -1621.23;              6000 N !
  PARAMETER TC(B2_BCC,CO:FE:VA;0)       298.15  +370;                  6000 N !
  PARAMETER BMAGN(B2_BCC,CO:FE:VA;0)    298.15  +.1;                   6000 N !
  PARAMETER G(B2_BCC,FE:FE:VA;0)        298.15  0;                     6000 N !
  PARAMETER TC(B2_BCC,FE:FE:VA;0)       298.15  0;                     6000 N !
  PARAMETER BMAGN(B2_BCC,FE:FE:VA;0)    298.15  0;                     6000 N !
  PARAMETER G(B2_BCC,CO,FE:CO:VA;0)     298.15  +1744.89;              6000 N !
  PARAMETER G(B2_BCC,CO,FE:CO:VA;1)     298.15  -123.653;              6000 N !
  PARAMETER TC(B2_BCC,CO,FE:CO:VA;0)    298.15  -370;                  6000 N !
  PARAMETER BMAGN(B2_BCC,CO,FE:CO:VA;0) 298.15  -.1;                   6000 N !
  PARAMETER G(B2_BCC,CO:CO,FE:VA;0)     298.15  +1744.89;              6000 N !
  PARAMETER G(B2_BCC,CO:CO,FE:VA;1)     298.15  -123.653;              6000 N !
  PARAMETER TC(B2_BCC,CO:CO,FE:VA;0)    298.15  -370;                  6000 N !
  PARAMETER BMAGN(B2_BCC,CO:CO,FE:VA;0) 298.15  -.1;                   6000 N !
  PARAMETER G(B2_BCC,FE:CO,FE:VA;0)     298.15  +1497.58;              6000 N !
  PARAMETER G(B2_BCC,FE:CO,FE:VA;1)     298.15  -123.653;              6000 N !
  PARAMETER TC(B2_BCC,FE:CO,FE:VA;0)    298.15  -370;                  6000 N !
  PARAMETER BMAGN(B2_BCC,FE:CO,FE:VA;0) 298.15  -.1;                   6000 N !
  PARAMETER G(B2_BCC,CO,FE:FE:VA;0)     298.15  +1497.58;              6000 N !
  PARAMETER G(B2_BCC,CO,FE:FE:VA;1)     298.15  -123.653;              6000 N !
  PARAMETER TC(B2_BCC,CO,FE:FE:VA;0)    298.15  -370;                  6000 N !
  PARAMETER BMAGN(B2_BCC,CO,FE:FE:VA;0) 298.15  -.1;                   6000 N !
  PARAMETER G(B2_BCC,CO,FE:CO,FE:VA;0)  298.15  -2.5290E+6*T**(-1);    6000 N !

 TYPE_DEFINITION ( GES AMEND_PHASE_DESCRIPTION B2_BCC DIS_PART BCC_A2,,,!
 TYPE_DEFINITION ) GES A_P_D BCC_A2 MAGNETIC -1.0 4.00000E-01 !
 PHASE BCC_A2 %) 2 1 3 !
  CONSTITUENT BCC_A2 :CO,FE : VA : !
  PARAMETER G(BCC_A2,CO:VA;0)        298.15  +GCOBCC#;                 6000 N !
  PARAMETER TC(BCC_A2,CO:VA;0)       298.15  +1450;                    6000 N !
  PARAMETER BMAGN(BCC_A2,CO:VA;0)    298.15  +1.35;                    6000 N !
  PARAMETER G(BCC_A2,FE:VA;0)        298.15  +GHSERFE#;                6000 N !
  PARAMETER TC(BCC_A2,FE:VA;0)       298.15  +1043;                    6000 N !
  PARAMETER BMAGN(BCC_A2,FE:VA;0)    298.15  +2.22;                    6000 N !
  PARAMETER G(BCC_A2,CO,FE:VA;0)     298.15
     -26222.7+125.000*T-15.502*T*LN(T)-632250*T**(-1);                 6000 N !
  PARAMETER G(BCC_A2,CO,FE:VA;2)     298.15  +2686.79+632250*T**(-1);  6000 N !
  PARAMETER TC(BCC_A2,CO,FE:VA;0)    298.15  +590;                     6000 N !
  PARAMETER BMAGN(BCC_A2,CO,FE:VA;0) 298.15  +1.406;                   6000 N !
  PARAMETER BMAGN(BCC_A2,CO,FE:VA;1) 298.15  -.6617;                   6000 N !

$------------------------------------------------------------------------------
$ PARAMETERS FOR FCC PHASE
$------------------------------------------------------------------------------
 TYPE_DEFINITION * GES A_P_D FCC_A1 MAGNETIC -3.0 2.80000E-01 !
 PHASE FCC_A1 %* 2 1 1 !
  CONSTITUENT FCC_A1 :CO,FE : VA : !
  PARAMETER G(FCC_A1,CO:VA;0)        298.15  +GCOFCC#;                 6000 N !
  PARAMETER TC(FCC_A1,CO:VA;0)       298.15  +1396;                    6000 N !
  PARAMETER BMAGN(FCC_A1,CO:VA;0)    298.15  +1.35;                    6000 N !
  PARAMETER G(FCC_A1,FE:VA;0)        298.15  +GFEFCC#;                 6000 N !
  PARAMETER TC(FCC_A1,FE:VA;0)       298.15  -201;                     6000 N !
  PARAMETER BMAGN(FCC_A1,FE:VA;0)    298.15  -2.1;                     6000 N !
  PARAMETER G(FCC_A1,CO,FE:VA;0)     298.15  -8968.75;                 6000 N !
  PARAMETER G(FCC_A1,CO,FE:VA;2)     298.15  +3528.8;                  6000 N !
  PARAMETER TC(FCC_A1,CO,FE:VA;0)    298.15  +283;                     6000 N !
  PARAMETER TC(FCC_A1,CO,FE:VA;1)    298.15  +879;                     6000 N !
  PARAMETER BMAGN(FCC_A1,CO,FE:VA;0) 298.15  +8.407;                   6000 N !
  PARAMETER BMAGN(FCC_A1,CO,FE:VA;1) 298.15  -3.644;                   6000 N !

$------------------------------------------------------------------------------
$ PARAMETERS FOR HCP PHASE
$------------------------------------------------------------------------------
 TYPE_DEFINITION + GES A_P_D HCP_A3 MAGNETIC -3.0 2.80000E-01 !
 PHASE HCP_A3 %+ 2 1 .5 !
  CONSTITUENT HCP_A3 :CO,FE : VA : !
  PARAMETER G(HCP_A3,CO:VA;0)        298.15  +GHSERCO#;                6000 N !
  PARAMETER TC(HCP_A3,CO:VA;0)       298.15  +1396;                    6000 N !
  PARAMETER BMAGN(HCP_A3,CO:VA;0)    298.15  +1.35;                    6000 N !
  PARAMETER G(HCP_A3,FE:VA;0)        298.15  +GFEHCP#;                 6000 N !
  PARAMETER G(HCP_A3,CO,FE:VA;0)     298.15  +5000;                    6000 N !
  PARAMETER TC(HCP_A3,CO,FE:VA;0)    298.15  -253;                     6000 N !
  PARAMETER TC(HCP_A3,CO,FE:VA;1)    298.15  +1494;                    6000 N !
  PARAMETER BMAGN(HCP_A3,CO,FE:VA;0) 298.15  +5.41;                    6000 N !
  PARAMETER BMAGN(HCP_A3,CO,FE:VA;1) 298.15  -.24;                     6000 N !
$
$------------------------------------------------------------ END OF LINE

File: Fe-Ni.tdb
$ FENI
$
$ TDB-file for the thermodynamic assessment of the Fe-Ni system
$
$------------------------------------------------------------------------------
$ 2012.3.27
$ 
$ TDB file created by T.Abe, K.Hashimoto and Y.Sawada
$
$ Particle Simulation and Thermodynamics Group, National Institute for 
$ Materials Science. 1-2-1 Sengen, Tsukuba, Ibaraki 305-0047, Japan
$ e-mail: abe.taichi @ nims.go.jp
$ Copyright (C) NIMS 2012
$
$------------------------------------------------------------------------------
$ PARAMETERS ARE TAKEN FROM
$ The Fe-Ni system:Termodynamic modeling assisted by atomistic calculations, 
$ G.Cacciamani, A.Dinsdale, M.Palumbo, A.Pasturel, 
$ Intermetallics 18 (2010) 1148-1162.
$
$ -----------------------------------------------------------------------------
$ COMMENTS 
$ No reference is give for parameters of pure-Fe and -Ni in the paper. 
$ Thus, we used the values of SGTE Unary Database version v4.4. 
$
$ Newer versions of  Pandat do not accept "G_Va:Va=0" to avoide
$ a vacant-phase at very high temperatures. Thus, we modified it to
$ G_Va:Va=+0.2RT J/mol according to Frankes suggestion.
$
$
$ The following parameters are maybe misprinted. 
$L12-Fe3Ni     +3*UFENI-3000+0.3*T =========> +3*UFENI+3000-0.3*T
$   PARAMETER G(FCC4,NI:FE:FE:FE:VA;0) 298.15 +3*UFENI+3000-0.3*T;   6000 N !
$   PARAMETER G(FCC4,FE:NI:FE:FE:VA;0) 298.15 +3*UFENI+3000-0.3*T;   6000 N !
$   PARAMETER G(FCC4,FE:FE:NI:FE:VA;0) 298.15 +3*UFENI+3000-0.3*T;   6000 N !
$   PARAMETER G(FCC4,FE:FE:FE:NI:VA;0) 298.15 +3*UFENI+3000-0.3*T;   6000 N !
$L12-FeNi3     +3*UFENI+3000-0.3*T =========> +3*UFENI-3000+0.3*T
$   PARAMETER G(FCC4,FE:NI:NI:NI:VA;0) 298.15 +3*UFENI-3000+0.3*T;   6000 N !
$   PARAMETER G(FCC4,NI:FE:NI:NI:VA;0) 298.15 +3*UFENI-3000+0.3*T;   6000 N !
$   PARAMETER G(FCC4,NI:NI:FE:NI:VA;0) 298.15 +3*UFENI-3000+0.3*T;   6000 N !
$   PARAMETER G(FCC4,NI:NI:NI:FE:VA;0) 298.15 +3*UFENI-3000+0.3*T;   6000 N !
$
$                                                          T.A 
$ -----------------------------------------------------------------------------
 ELEMENT /-   ELECTRON_GAS              0.0000E+00  0.0000E+00  0.0000E+00!
 ELEMENT VA   VACUUM                    0.0000E+00  0.0000E+00  0.0000E+00!
 ELEMENT FE   BCC_A2                    5.5847E+01  4.4890E+03  2.7280E+01!
 ELEMENT NI   FCC_A1                    5.8690E+01  4.7870E+03  2.9796E+01!
$                                         
$------------------------------------------------------------------------------
$ FUNCTIONS FOR PURE AND OTHERS
$------------------------------------------------------------------------------
 FUNCTION GBCCFE   298.15
    +1225.7+124.134*T-23.5143*T*LN(T)-4.39752E-3*T**2-0.058927E-6*T**3
    +77359*T**(-1);                                                  1811 Y
    -25383.581+299.31255*T-46*T*LN(T)+2296.03E28*T**(-9);            6000 N !
 FUNCTION GFCCFE    298.15
    -236.7+132.416*T-24.6643*T*LN(T)-3.75752E-3*T**2-0.058927E-6*T**3
    +77359*T**(-1);                                                  1811 Y
    -27097.3963+300.252559*T-46*T*LN(T)+2788.54E28*T**(-9);          6000 N !
 FUNCTION GLIQFE   298.15
    +13265.87+117.57557*T-23.5143*T*LN(T)-4.39752E-3*T**2-0.058927E-6*T**3
    +77359*T**(-1)-367.516E-23*T**7;                                 1811 Y
    -10838.83+291.302*T-46*T*LN(T);                                  6000 N !
 FUNCTION GFCCNI  298.15
    -5179.159+117.854*T-22.096*T*LN(T)-4.8407E-3*T**2;               1728 Y
    -27840.655+279.135*T-43.1*T*LN(T)+1127.54E28*T**(-9);            3000 N !
 FUNCTION GLIQNI   298.15
    +11235.527+108.457*T-22.096*T*LN(T)-4.8407E-3*T**2
    -382.318E-23*T**7;                                               1728 Y
    -9549.775+268.598*T-43.1*T*LN(T);                                3000 N !
 FUNCTION GBCCNI   298.15
    +3535.925+114.298*T-22.096*T*LN(T)-4.8407E-3*T**2;               1728 Y
    -19125.571+275.579*T-43.1*T*LN(T)+1127.54E28*T**(-9);            3000 N !

 FUNCTION UFENI     298.15  -2125+0.625*T;                           6000 N !
 FUNCTION UBNIFE1   298.15  -1000+T;                                 6000 N !
 FUNCTION UBNIFE2   298.15  -4000+T;                                 6000 N !
 FUNCTION AD03NIFE  298.15  -4000+T;                                 6000 N !
 FUNCTION AD03FENI  298.15  +4000-T;                                 6000 N !
 FUNCTION ZERO       298.15   0.0;                                   6000 N !
 FUNCTION UN_ASS     298.15   0.0;                                   6000 N !
$
$-----------------------------------------------------------------------------
 TYPE_DEFINITION % SEQ *!
 DEFINE_SYSTEM_DEFAULT ELEMENT 2 !
 DEFAULT_COMMAND DEF_SYS_ELEMENT VA /- !
$
$-----------------------------------------------------------------------------
$ PARAMETERS FOR LIQUID PHASE
$-----------------------------------------------------------------------------
 PHASE LIQUID:L %  1  1.0  !
    CONSTITUENT LIQUID:L :FE,NI :  !
   PARAMETER G(LIQUID,FE;0)     298.15   +GLIQFE#;                    6000 N !
   PARAMETER G(LIQUID,NI;0)     298.15   +GLIQNI#;                    3000 N !
   PARAMETER G(LIQUID,FE,NI;0)  298.15   -18782+3.7011*T;             6000 N !
   PARAMETER G(LIQUID,FE,NI;1)  298.15   +12308-2.7599*T;             6000 N !
   PARAMETER G(LIQUID,FE,NI;2)  298.15   +4457.0-4.1536*T;            6000 N !
$
$-----------------------------------------------------------------------------
$ PARAMETERS FOR FCC_A1 PHASE
$-----------------------------------------------------------------------------
 TYPE_DEFINITION ( GES A_P_D FCC_A1 MAGNETIC  -3.0    2.80000E-01 !
 PHASE FCC_A1  %(   2 1 1 !
    CONSTITUENT FCC_A1  :FE,NI : VA:  !
   PARAMETER G(FCC_A1,FE:VA;0)         298.15  +GFCCFE;               6000 N !
   PARAMETER TC(FCC_A1,FE:VA;0)        298.15  -201.00;               6000 N !
   PARAMETER BMAGN(FCC_A1,FE:VA;0)     298.15  -2.10;                 6000 N !
   PARAMETER G(FCC_A1,NI:VA;0)         298.15  +GFCCNI;               3000 N !
   PARAMETER TC(FCC_A1,NI:VA;0)        298.15  +633;                  3000 N !
   PARAMETER BMAGN(FCC_A1,NI:VA;0)     298.15  +0.52;                 3000 N !
   PARAMETER G(FCC_A1,FE,NI:VA;0)      298.15  -15500+2.850*T;        6000 N !
   PARAMETER G(FCC_A1,FE,NI:VA;1)      298.15  +14000-4.000*T;        6000 N !
   PARAMETER G(FCC_A1,FE,NI:VA;2)      298.15  -3000;                 6000 N !
   PARAMETER TC(FCC_A1,FE,NI:VA;0)     298.15  +2200;                 6000 N !
   PARAMETER TC(FCC_A1,FE,NI:VA;1)     298.15  -700;                  6000 N !
   PARAMETER TC(FCC_A1,FE,NI:VA;2)     298.15  -800;                  6000 N !
   PARAMETER BMAGN(FCC_A1,FE,NI:VA;0)  298.15  +10;                   6000 N !
   PARAMETER BMAGN(FCC_A1,FE,NI:VA;1)  298.15  +8;                    6000 N !
   PARAMETER BMAGN(FCC_A1,FE,NI:VA;2)  298.15  +4;                    6000 N !
$
$-----------------------------------------------------------------------------
$ PARAMETERS FOR FCC4 PHASE (Ordered fcc phases)
$-----------------------------------------------------------------------------
 TYPE_DEFINITION ' GES A_P_D FCC4 DIS_PART FCC_A1 ,,,  !
 TYPE_DEFINITION 0 GES A_P_D FCC4 MAGNETIC  -3.0    2.80000E-01 !

 PHASE FCC4  %0'  5  0.25  0.25  0.25  0.25  1  !
    CONSTITUENT FCC4  :FE,NI: FE,NI: FE,NI: FE,NI: VA :   !
   PARAMETER G(FCC4,FE:FE:FE:FE:VA;0) 298.15   0;                     6000 N !
   PARAMETER G(FCC4,NI:NI:NI:NI:VA;0) 298.15   0;                     6000 N !
$L12-Fe3Ni
   PARAMETER G(FCC4,NI:FE:FE:FE:VA;0) 298.15 +3*UFENI+3000-0.3*T;     6000 N !
   PARAMETER G(FCC4,FE:NI:FE:FE:VA;0) 298.15 +3*UFENI+3000-0.3*T;     6000 N !
   PARAMETER G(FCC4,FE:FE:NI:FE:VA;0) 298.15 +3*UFENI+3000-0.3*T;     6000 N !
   PARAMETER G(FCC4,FE:FE:FE:NI:VA;0) 298.15 +3*UFENI+3000-0.3*T;     6000 N !
$L10-FeNi
   PARAMETER G(FCC4,NI:NI:FE:FE:VA;0) 298.15 +4*UFENI;                6000 N !
   PARAMETER G(FCC4,NI:FE:NI:FE:VA;0) 298.15 +4*UFENI;                6000 N !
   PARAMETER G(FCC4,NI:FE:FE:NI:VA;0) 298.15 +4*UFENI;                6000 N !
   PARAMETER G(FCC4,FE:NI:NI:FE:VA;0) 298.15 +4*UFENI;                6000 N !
   PARAMETER G(FCC4,FE:NI:FE:NI:VA;0) 298.15 +4*UFENI;                6000 N !
   PARAMETER G(FCC4,FE:FE:NI:NI:VA;0) 298.15 +4*UFENI;                6000 N !
$L12-FeNi3
   PARAMETER G(FCC4,FE:NI:NI:NI:VA;0) 298.15 +3*UFENI-3000+0.3*T;     6000 N !
   PARAMETER G(FCC4,NI:FE:NI:NI:VA;0) 298.15 +3*UFENI-3000+0.3*T;     6000 N !
   PARAMETER G(FCC4,NI:NI:FE:NI:VA;0) 298.15 +3*UFENI-3000+0.3*T;     6000 N !
   PARAMETER G(FCC4,NI:NI:NI:FE:VA;0) 298.15 +3*UFENI-3000+0.3*T;     6000 N !
$TC:L12-Fe3Ni
   PARAMETER TC(FCC4,NI:FE:FE:FE:VA;0) 298.15 +155;                   6000 N !
   PARAMETER TC(FCC4,FE:NI:FE:FE:VA;0) 298.15 +155;                   6000 N !
   PARAMETER TC(FCC4,FE:FE:NI:FE:VA;0) 298.15 +155;                   6000 N !
   PARAMETER TC(FCC4,FE:FE:FE:NI:VA;0) 298.15 +155;                   6000 N !
$TC:L10-FeNi
   PARAMETER TC(FCC4,NI:NI:FE:FE:VA;0) 298.15 +200;                   6000 N !
   PARAMETER TC(FCC4,NI:FE:NI:FE:VA;0) 298.15 +200;                   6000 N !
   PARAMETER TC(FCC4,NI:FE:FE:NI:VA;0) 298.15 +200;                   6000 N !
   PARAMETER TC(FCC4,FE:NI:NI:FE:VA;0) 298.15 +200;                   6000 N !
   PARAMETER TC(FCC4,FE:NI:FE:NI:VA;0) 298.15 +200;                   6000 N !
   PARAMETER TC(FCC4,FE:FE:NI:NI:VA;0) 298.15 +200;                   6000 N !
$TC:L12-FeNi3
   PARAMETER TC(FCC4,FE:NI:NI:NI:VA;0) 298.15 +245;                   6000 N !
   PARAMETER TC(FCC4,NI:FE:NI:NI:VA;0) 298.15 +245;                   6000 N !
   PARAMETER TC(FCC4,NI:NI:FE:NI:VA;0) 298.15 +245;                   6000 N !
   PARAMETER TC(FCC4,NI:NI:NI:FE:VA;0) 298.15 +245;                   6000 N !
$BM:L12-Fe3N
   PARAMETER BM(FCC4,NI:FE:FE:FE:VA;0) 298.15 +0.115;                 6000 N !
   PARAMETER BM(FCC4,FE:NI:FE:FE:VA;0) 298.15 +0.115;                 6000 N !
   PARAMETER BM(FCC4,FE:FE:NI:FE:VA;0) 298.15 +0.115;                 6000 N !
   PARAMETER BM(FCC4,FE:FE:FE:NI:VA;0) 298.15 +0.115;                 6000 N !
$BM:L10-FeNi
   PARAMETER BM(FCC4,NI:NI:FE:FE:VA;0) 298.15 +0.115;                 6000 N !
   PARAMETER BM(FCC4,NI:FE:NI:FE:VA;0) 298.15 +0.115;                 6000 N !
   PARAMETER BM(FCC4,NI:FE:FE:NI:VA;0) 298.15 +0.115;                 6000 N !
   PARAMETER BM(FCC4,FE:NI:NI:FE:VA;0) 298.15 +0.115;                 6000 N !
   PARAMETER BM(FCC4,FE:NI:FE:NI:VA;0) 298.15 +0.115;                 6000 N !
   PARAMETER BM(FCC4,FE:FE:NI:NI:VA;0) 298.15 +0.115;                 6000 N !
$BM:L12-FeNi3
   PARAMETER BM(FCC4,FE:NI:NI:NI:VA;0) 298.15 +0.115;                 6000 N !
   PARAMETER BM(FCC4,NI:FE:NI:NI:VA;0) 298.15 +0.115;                 6000 N !
   PARAMETER BM(FCC4,NI:NI:FE:NI:VA;0) 298.15 +0.115;                 6000 N !
   PARAMETER BM(FCC4,NI:NI:NI:FE:VA;0) 298.15 +0.115;                 6000 N !
$
$-----------------------------------------------------------------------------
$ FUNCTIONS FOR BCC_A2 PHASE
$-----------------------------------------------------------------------------
 TYPE_DEFINITION ) GES A_P_D BCC_A2 MAGNETIC  -1.0    4.00000E-01 !
 PHASE BCC_A2  %)  2   1   3  !
    CONSTITUENT BCC_A2  :FE,NI,VA : VA : !
   PARAMETER G(BCC_A2,FE:VA;0)         298.15  +GBCCFE#;              6000 N !
   PARAMETER TC(BCC_A2,FE:VA;0)        298.15  +1043;                 6000 N !
   PARAMETER BMAGN(BCC_A2,FE:VA;0)     298.15  +2.22;                 6000 N !
   PARAMETER G(BCC_A2,NI:VA;0)         298.15  +GBCCNI#;              3000 N !
   PARAMETER TC(BCC_A2,NI:VA;0)        298.15  +575;                  3000 N !
   PARAMETER BMAGN(BCC_A2,NI:VA;0)     298.15  +0.85;                 3000 N !
$add NIMS
   PARAMETER G(BCC_A2,VA:VA;0)         298.15  +0.2*R*T;              3000 N !
   PARAMETER G(BCC_A2,FE,VA:VA;0)      298.15  +80*T;                 6000 N !
   PARAMETER G(BCC_A2,NI,VA:VA;0)      298.15  +80*T;                 6000 N !
   PARAMETER G(BCC_A2,FE,NI:VA;0)      298.15  -7500;                 6000 N !
   PARAMETER G(BCC_A2,FE,NI:VA;1)      298.15  +8500-5.0*T;           6000 N !
   PARAMETER TC(BCC_A2,FE,NI:VA;0)     298.15  -1000;                 6000 N !
   PARAMETER TC(BCC_A2,FE,NI:VA;1)     298.15  +1500;                 6000 N !
   PARAMETER BMAGN(BCC_A2,FE,NI:VA;0)  298.15  -0.5;                  6000 N !
   PARAMETER BMAGN(BCC_A2,FE,NI:VA;1)  298.15  +3.5;                  6000 N !
$
$-----------------------------------------------------------------------------
$ FUNCTIONS FOR BCC4 PHASE (Ordered bcc phases)
$-----------------------------------------------------------------------------
 TYPE_DEFINITION & GES A_P_D BCC4 DIS_PART BCC_A2 ,,,  !
 TYPE_DEFINITION " GES A_P_D BCC4 MAGNETIC  -1.0    4.00000E-01 !
  PHASE BCC4  %"&  5  0.25  0.25  0.25  0.25 3 !
    CONSTITUENT BCC4  :FE,NI,VA: FE,NI,VA: FE,NI,VA: FE,NI,VA : VA : !
   PARAMETER G(BCC4,FE:FE:FE:FE:VA;0) 298.15  +0;                     6000 N !
   PARAMETER G(BCC4,NI:NI:NI:NI:VA;0) 298.15  +0;                     6000 N !
$D03-Fe3Ni
   PARAMETER G(BCC4,NI:FE:FE:FE:VA;0) 298.15
            +2*UBNIFE1+UBNIFE2+AD03FENI;                              6000 N !
   PARAMETER G(BCC4,FE:NI:FE:FE:VA;0) 298.15
            +2*UBNIFE1+UBNIFE2+AD03FENI;                              6000 N !
   PARAMETER G(BCC4,FE:FE:NI:FE:VA;0) 298.15
            +2*UBNIFE1+UBNIFE2+AD03FENI;                              6000 N !
   PARAMETER G(BCC4,FE:FE:FE:NI:VA;0) 298.15
            +2*UBNIFE1+UBNIFE2+AD03FENI;                              6000 N !
$B2,B32
   PARAMETER G(BCC4,NI:NI:FE:FE:VA;0) 298.15
            +4*UBNIFE1;                                               6000 N !
   PARAMETER G(BCC4,FE:FE:NI:NI:VA;0) 298.15
            +4*UBNIFE1;                                               6000 N !
   PARAMETER G(BCC4,NI:FE:NI:FE:VA;0) 298.15
            +2*UBNIFE1+2*UBNIFE2;                                     6000 N !
   PARAMETER G(BCC4,NI:FE:FE:NI:VA;0) 298.15
            +2*UBNIFE1+2*UBNIFE2;                                     6000 N !
   PARAMETER G(BCC4,FE:NI:NI:FE:VA;0) 298.15
            +2*UBNIFE1+2*UBNIFE2;                                     6000 N !
   PARAMETER G(BCC4,FE:NI:FE:NI:VA;0) 298.15
            +2*UBNIFE1+2*UBNIFE2;                                     6000 N !
$D03-FeNi3
   PARAMETER G(BCC4,FE:NI:NI:NI:VA;0) 298.15
            +2*UBNIFE1+UBNIFE2+AD03NIFE;                              6000 N !
   PARAMETER G(BCC4,NI:FE:NI:NI:VA;0) 298.15
            +2*UBNIFE1+UBNIFE2+AD03NIFE;                              6000 N !
   PARAMETER G(BCC4,NI:NI:FE:NI:VA;0) 298.15
            +2*UBNIFE1+UBNIFE2+AD03NIFE;                              6000 N !
   PARAMETER G(BCC4,NI:NI:NI:FE:VA;0) 298.15
            +2*UBNIFE1+UBNIFE2+AD03NIFE;                              6000 N !
$TC:D03-Fe3Ni
   PARAMETER TC(BCC4,NI:FE:FE:FE:VA;0) 298.15 +250;                   6000 N !
   PARAMETER TC(BCC4,FE:NI:FE:FE:VA;0) 298.15 +250;                   6000 N !
   PARAMETER TC(BCC4,FE:FE:NI:FE:VA;0) 298.15 +250;                   6000 N !
   PARAMETER TC(BCC4,FE:FE:FE:NI:VA;0) 298.15 +250;                   6000 N !
$TC:B2-FeNi
   PARAMETER TC(BCC4,NI:NI:FE:FE:VA;0) 298.15 +250;                   6000 N !
   PARAMETER TC(BCC4,NI:FE:NI:FE:VA;0) 298.15 +250;                   6000 N !
   PARAMETER TC(BCC4,NI:FE:FE:NI:VA;0) 298.15 +250;                   6000 N !
   PARAMETER TC(BCC4,FE:NI:NI:FE:VA;0) 298.15 +250;                   6000 N !
   PARAMETER TC(BCC4,FE:NI:FE:NI:VA;0) 298.15 +250;                   6000 N !
   PARAMETER TC(BCC4,FE:FE:NI:NI:VA;0) 298.15 +250;                   6000 N !
$TC:D03-FeNi3
   PARAMETER TC(BCC4,FE:NI:NI:NI:VA;0) 298.15 +250;                   6000 N !
   PARAMETER TC(BCC4,NI:FE:NI:NI:VA;0) 298.15 +250;                   6000 N !
   PARAMETER TC(BCC4,NI:NI:FE:NI:VA;0) 298.15 +250;                   6000 N !
   PARAMETER TC(BCC4,NI:NI:NI:FE:VA;0) 298.15 +250;                   6000 N !
$BM:D03-Fe3N
   PARAMETER BMAGN(BCC4,NI:FE:FE:FE:VA;0) 298.15 +0.1;                6000 N !
   PARAMETER BMAGN(BCC4,FE:NI:FE:FE:VA;0) 298.15 +0.1;                6000 N !
   PARAMETER BMAGN(BCC4,FE:FE:NI:FE:VA;0) 298.15 +0.1;                6000 N !
   PARAMETER BMAGN(BCC4,FE:FE:FE:NI:VA;0) 298.15 +0.1;                6000 N !
$BM:B2-FeNi
   PARAMETER BMAGN(BCC4,NI:NI:FE:FE:VA;0) 298.15 +0.1;                6000 N !
   PARAMETER BMAGN(BCC4,NI:FE:NI:FE:VA;0) 298.15 +0.1;                6000 N !
   PARAMETER BMAGN(BCC4,NI:FE:FE:NI:VA;0) 298.15 +0.1;                6000 N !
   PARAMETER BMAGN(BCC4,FE:NI:NI:FE:VA;0) 298.15 +0.1;                6000 N !
   PARAMETER BMAGN(BCC4,FE:NI:FE:NI:VA;0) 298.15 +0.1;                6000 N !
   PARAMETER BMAGN(BCC4,FE:FE:NI:NI:VA;0) 298.15 +0.1;                6000 N !
$BM:D03-FeNi3
   PARAMETER BMAGN(BCC4,FE:NI:NI:NI:VA;0) 298.15 +0.1;                6000 N !
   PARAMETER BMAGN(BCC4,NI:FE:NI:NI:VA;0) 298.15 +0.1;                6000 N !
   PARAMETER BMAGN(BCC4,NI:NI:FE:NI:VA;0) 298.15 +0.1;                6000 N !
   PARAMETER BMAGN(BCC4,NI:NI:NI:FE:VA;0) 298.15 +0.1;                6000 N !
$
$-----------------------------------------------------------------------------
$
$FENI
